Repository: mvernacc/material-properties-interchange

Material Properties Interchange
===============================

Do for material properties what STEP files do for 3D geometry.

I've only made a rough demo so far. If you would find it useful please leave a comment or message me.

# Current Status
Check out `tutorials/xplane_airframes.ipynb` for a demonstration of how to use the package and why it's useful for engineers.

So far, I've implemented the following:
  -  A prototype of a material database record in YAML: `materials_data/Al_6061.yaml`. So far this is only a limited subset of properties for a single material.
  - The core datastructures + logic for representing a material property, and doing interpolation for state-dependent properties: `materials/property.py`.
  - The core logic for loading material data from a YAMl file into a python object: `materials/material.py`.
  -  Some unit tests for the above.

# Project Proposal

Provide for the interchange of information on material properties between CAD software, FEA software, and custom analysis scripts.
I spend a lot of time manually transcribing material properties from MatWeb or MMPDS into SolidWorks and my own python scripts.
This process is tedious and error prone -  I'd like to make it better, and I imagine other engineers would appreciate this too.
It would be valuable for a project to have a single (verified) database of material properties, which all of the project's computational tools (CAD, FEA, analysis scripts) reference.

## Core components

### Database
Format for recording properties of a material. Use a standard syntax (YAML)?

### Interchange Programs
Import from MatWeb.

Convert to/from formats used by major CAD/FEA packages.

### API
Access material properties from python, MATLAB, Excel(?).

# Similar Products/Projects

[Granta MI](https://www.grantadesign.com/products/mi/) and the [Material Data Management Consortium](http://www.grantadesign.com/download/pdf/mdmc_datasheet.pdf)

File: materials/materials_data/AISI_316L.yaml
name: AISI 316L
category: metal
subcategory: stainless steel
uns_code: S31603

references:    # In bibtex format
  - |
    @techreport{mmpds01,
      author = {Richard C Rice and Jana L Jackson and John Bakuckas and Steven Thompson},
      title = {Metallic Materials Properties Development and Standardization (MMPDS)},
      institution = {U.S. Department of Transportation, Federal Aviation Administration},
      year = {2001},
    }
  - |
    @techreport{NiAISI9004,
      title = {High-{Temperature} {Characteristics} of {Stainless} {Steels}},
      url = {https://www.nickelinstitute.org/en/TechnicalLibrary/AISI/9004_High_TemperatureCharacteristicsofStainlessSteel.aspx},
      number = {9004},
      author = {{Nickel Development Institute and American Iron and Steel Institute}},
      pages = {47},
    }
  - |
    @misc{azom316L,
      title = {Stainless {Steel} - {Grade} 316L ({UNS} {S}31603)},
      url = {https://www.azom.com/article.aspx?ArticleID=2382},
      month = feb,
      year = {2004},
    }
  - |
    @techreport{renishaw316L,
      title = {{SS} 316L-0407 powder for additive manufacturing},
      url = {https://www.renishaw.com/media/pdf/en/f8cba72a843440d3bd8a09fd5021ad89.pdf},
      number = {H-5800-3001-03-A},
      author = {{Renishaw plc}},
      month = apr,
      year = {2018},
    }
  - |
    @techreport{eos316L,
      title = {Material {Data} {Sheet}: {EOS} {StainlessSteel} 316L},
      url = {https://www.eos.info/material-m/download/material-datasheet-stainlesssteel-316l.pdf},
      author = {{EOS GmbH}},
      year = {2014},
    }

elemental_composition:
  C: [0, 0.03]
  Cr: [16., 18.]
  Fe: [62.045, 72.0]
  Mn: [0, 2.0]
  Ni: [10.0, 14.0]
  P: [0, 0.045]
  Si: [0, 0.75]
  S: [0, 0.03]
  Mo: [2.0, 3.0]
  N: [0, 0.1]

common_properties: &common_properties
  density:
    units: 'kg m^-3'
    default_value: 8000.
    reference: azom316L
  poissons_ratio:
    units: dimensionless
    default_value: 0.27
    reference: mmpds01
  youngs_modulus:
    units: GPa
    default_value: 193.
    reference: mmpds01
    variations_with_state:
      thermal:
        state_vars: ['temperature']
        state_vars_units: {'temperature': 'kelvin'}
        value_type: multiplier
        representation: table
        reference: 'NiAISI9004'
        temperature: [300., 366., 422., 478., 533., 589., 644., 700., 755., 811.,
          866., 922., 978., 1033., 1089.]
        values: [193., 194., 190., 185., 181., 177., 172., 167., 162., 157., 153.,
          148., 143., 138., 132.]


common_state_variations:    # State variations that are common between forms or conditions.
  annealed_strength_tensile_ultimate_thermal: &annealed_strength_tensile_ultimate_thermal
    state_vars: ['temperature']
    state_vars_units: {'temperature': 'kelvin'}
    value_type: override
    units: MPa
    representation: table
    reference: 'NiAISI9004'
    temperature: [300., 422., 533., 644., 755., 866., 978., 1089., 1200., 1311., 1366.]
    values: [579., 517., 503., 500., 484., 452., 345., 186., 80., 39., 28.]
    note: 'Data for Stainless Steel 316'
  annealed_strength_tensile_yield_thermal: &annealed_strength_tensile_yield_thermal
    state_vars: ['temperature']
    state_vars_units: {'temperature': 'kelvin'}
    value_type: override
    units: MPa
    representation: table
    reference: 'NiAISI9004'
    temperature: [300., 422., 533., 644., 755., 866., 978., 1089.]
    values: [290., 201., 172., 159., 148., 140., 131., 110.]
    note: 'Data for Stainless Steel 316'
  annealed_elongation_thermal: &annealed_elongation_thermal
    state_vars: ['temperature']
    state_vars_units: {'temperature': 'kelvin'}
    value_type: override
    units: percent
    representation: table
    reference: 'NiAISI9004'
    temperature: [300., 422., 533., 644., 755., 866., 978., 1089., 1200., 1311., 1366.]
    values: [50., 53., 49., 47., 47., 44., 43., 42., 67., 60., 75.]


forms:
  sheet:
    conditions:
      annealed:
        properties:
          <<: *common_properties
          strength_tensile_ultimate:
            units: MPa
            default_value: 579.
            reference: NiAISI9004
            variations_with_state:
              thermal:
                <<: *annealed_strength_tensile_ultimate_thermal
          strength_tensile_yield:
            units: MPa
            default_value: 290.
            reference: NiAISI9004
            variations_with_state:
              thermal:
                <<: *annealed_strength_tensile_yield_thermal
          elongation: # at break in 2 inches
            units: percent
            default_value: 50.
            reference: NiAISI9004
            variations_with_state:
              thermal:
                <<: *annealed_elongation_thermal
  'additive, Renishaw':
    conditions:
      'as-built':
        properties:
          <<: *common_properties
          strength_tensile_ultimate:
            units: MPa
            default_value: 607. # min. of range on spec sheet, weakest direction
            reference: renishaw316L
          strength_tensile_yield:
            units: MPa
            default_value: 480. # min. of range on spec sheet, weakest direction
            reference: renishaw316L
            'AM, Renishaw':
  'additive, EOS':
    conditions:
      'as-built':
        properties:
          <<: *common_properties
          strength_tensile_ultimate:
            units: MPa
            default_value: 485. # min. of range on spec sheet, weakest direction
            reference: eos316L
          strength_tensile_yield:
            units: MPa
            default_value: 380. # min. of range on spec sheet, weakest direction
            reference: eos316L

File: materials/materials_data/AISI_4130.yaml
name: AISI 4130
category: metal
subcategory: steel
uns_code: G41300

references:    # In bibtex format
  - |
    @techreport{mmpds11,
      author = Battelle Memorial Institute},
      title = {Metallic Materials Properties Development and Standardization (MMPDS)},
      institution = {U.S. Department of Transportation, Federal Aviation Administration},
      year = {2016},
    }

elemental_composition:
  Fe: [97.03, 98.22]
  Cr: [0.80, 1.10]
  Mn: [0.40, 0.60]
  C: [0.280, 0.330]
  Si: [0.15, 0.30]
  Mo: [0.15, 0.25]
  S: [0.04, 0.04]
  P: [0.035, 0.035]

common_properties: &common_properties
  density:
    units: 'kg m^-3'
    default_value: 7833.
    reference: mmpds11
  poissons_ratio:
    units: dimensionless
    default_value: 0.32
    reference: mmpds11
  youngs_modulus:
    units: GPa
    default_value: 200.
    reference: mmpds11
    variations_with_state:
      thermal:
        state_vars: ['temperature']
        state_vars_units: {'temperature': 'kelvin'}
        value_type: multiplier
        representation: table
        reference: mmpds11
        temperature: [199.6406, 210.9278, 222.0389, 233.1500, 244.2611, 255.3722, 266.4833,
          277.5944, 288.7056, 299.8167, 310.9289, 322.0389, 333.1500, 344.2611, 355.3722,
          366.4833, 377.5961, 388.7056, 399.8167, 410.9278, 422.0389, 433.1500, 444.2611,
          455.3722, 466.4833, 477.5944, 488.7056, 499.8167, 510.9294, 522.0389, 533.1500,
          544.2611, 555.3722, 566.4833, 577.5944, 588.7056, 599.8167, 610.9278, 622.0389,
          633.1500, 644.2611, 655.3722, 666.4833, 677.5944, 688.7056, 699.8167, 710.9278,
          722.0389, 733.1500, 744.2611, 755.3722, 766.4833, 777.5944, 788.7056, 799.8167,
          807.2506]
        values: [1.0310, 1.0270, 1.0230, 1.0200, 1.0160, 1.0130, 1.0100, 1.0070,
          1.0040, 1.0010, 0.9970, 0.9940, 0.9910, 0.9870, 0.9850, 0.9820, 0.9790, 0.9750,
          0.9720, 0.9690, 0.9660, 0.9630, 0.9590, 0.9560, 0.9530, 0.9500, 0.9460, 0.9420,
          0.9380, 0.9340, 0.9300, 0.9250, 0.9200, 0.9150, 0.9100, 0.9050, 0.8980, 0.8920,
          0.8860, 0.8790, 0.8720, 0.8640, 0.8560, 0.8470, 0.8370, 0.8280, 0.8180, 0.8080,
          0.7960, 0.7850, 0.7720, 0.7610, 0.7450, 0.7310, 0.7150, 0.7050]

common_state_variations:    # State variations that are common between forms or conditions.
  strength_tensile_ultimate_thermal: &strength_tensile_ultimate_thermal
    state_vars: ['temperature']
    state_vars_units: {'temperature': 'kelvin'}
    value_type: multiplier
    representation: table
    reference: 'mmpds11'
    temperature: [198.8194, 210.9278, 222.0389, 233.1500, 244.2611, 255.3722, 266.4833,
      277.5944, 288.7033, 299.8161, 310.9278, 322.0389, 333.1500, 344.2611, 355.3722,
      366.4833, 377.5944, 388.7056, 399.8167, 410.9278, 422.0389, 433.1500, 444.2611,
      455.3706, 466.4833, 477.5944, 488.7056, 499.8167, 510.9278, 522.0389, 533.1500,
      544.2611, 555.3722, 566.4833, 577.5944, 588.7056, 599.8139, 610.9278, 622.0389,
      633.1500, 644.2611, 655.3722, 666.4833, 677.5944, 688.7056, 699.8167, 710.9278,
      722.0389, 733.1500, 744.2611, 755.3722, 766.4833, 777.5944, 788.7056, 799.8167,
      810.9278, 822.0389, 833.1500, 844.2611, 855.3722, 866.4833, 877.5944, 888.7056,
      899.8167, 910.9278, 922.0117]
    values: [1.0580, 1.0490, 1.0410, 1.0330, 1.0260,
      1.0200, 1.0150, 1.0090, 1.0040, 1.0010, 0.9970, 0.9950, 0.9910, 0.9880, 0.9860,
      0.9840, 0.9810, 0.9780, 0.9760, 0.9740, 0.9710, 0.9690, 0.9660, 0.9620, 0.9590,
      0.9550, 0.9510, 0.9470, 0.9410, 0.9360, 0.9300, 0.9240, 0.9170, 0.9090, 0.9010,
      0.8920, 0.8830, 0.8740, 0.8640, 0.8520, 0.8390, 0.8290, 0.8150, 0.8030, 0.7870,
      0.7720, 0.7550, 0.7410, 0.7220, 0.7030, 0.6870, 0.6660, 0.6480, 0.6260, 0.6080,
      0.5860, 0.5660, 0.5440, 0.5210, 0.5000, 0.4730, 0.4500, 0.4280, 0.4040, 0.3790,
      0.3550]
  strength_tensile_yield_thermal: &strength_tensile_yield_thermal
    state_vars: ['temperature']
    state_vars_units: {'temperature': 'kelvin'}
    value_type: multiplier
    representation: table
    reference: 'mmpds11'
    temperature: [198.9256, 210.9244, 222.0361, 233.1500, 244.2611, 255.3706, 266.4856,
      277.5944, 288.7061, 299.8167, 310.9278, 322.0389, 333.1500, 344.2611, 355.3722,
      366.4833, 377.5944, 388.7056, 399.8167, 410.9278, 422.0306, 433.1428, 444.2611,
      455.3650, 466.4833, 477.5944, 488.7111, 499.8167, 510.9278, 522.0367, 533.1483,
      544.2611, 555.3694, 566.4833, 577.5944, 588.7050, 599.8178, 610.9261, 622.0389,
      633.1500, 644.2522, 655.3678, 666.4789, 677.5872, 688.7056, 699.8167, 710.9278,
      722.0461, 733.1594, 744.2611, 755.3717, 766.4833, 777.5944, 788.7056, 799.8167,
      810.9278, 822.0389, 833.1461, 844.2561, 855.3678, 866.4800, 877.5944, 888.7056,
      899.8167, 910.9278]
    values: [1.0730, 1.0660, 1.0570, 1.0500, 1.0410, 1.0350,
      1.0250, 1.0180, 1.0080, 0.9990, 0.9930, 0.9840, 0.9780, 0.9700, 0.9620, 0.9540,
      0.9440, 0.9390, 0.9310, 0.9240, 0.9140, 0.9060, 0.8990, 0.8910, 0.8810, 0.8740,
      0.8650, 0.8580, 0.8490, 0.8420, 0.8340, 0.8260, 0.8180, 0.8110, 0.8010, 0.7940,
      0.7830, 0.7750, 0.7660, 0.7580, 0.7480, 0.7380, 0.7280, 0.7170, 0.7050, 0.6880,
      0.6700, 0.6480, 0.6290, 0.6010, 0.5760, 0.5390, 0.5100, 0.4840, 0.4560, 0.4300,
      0.4050, 0.3820, 0.3600, 0.3390, 0.3180, 0.3000, 0.2780, 0.2600, 0.2480]

forms:
  'tubing':
    conditions:
      'normalized, HT-95':
        properties:
          <<: *common_properties
          strength_tensile_ultimate:
            units: MPa
            default_value: 655.    # 95 ksi
            basis: S
            reference: mmpds11
            variations_with_state:
              thermal:
                <<: *strength_tensile_ultimate_thermal
          strength_tensile_yield:
            units: MPa
            default_value: 517.    # 75 ksi
            basis: S
            reference: mmpds11
            variations_with_state:
              thermal:
                <<: *strength_tensile_yield_thermal
      'quenched and tempered, HT-125':
        properties:
          <<: *common_properties
          exposure_limit_temperature:
            units: 'kelvin'
            default_value: 769. # 925 F
            reference: mmpds11
          strength_tensile_ultimate:
            units: MPa
            default_value: 861.8    # 125 ksi
            basis: A
            reference: mmpds11
            variations_with_state:
              thermal:
                <<: *strength_tensile_ultimate_thermal
          strength_tensile_yield:
            units: MPa
            default_value: 689.5    # 100 ksi
            basis: A
            reference: mmpds11
            variations_with_state:
              thermal:
                <<: *strength_tensile_yield_thermal
      'quenched and tempered, HT-150':
        properties:
          <<: *common_properties
          exposure_limit_temperature:
            units: 'kelvin'
            default_value: 686. # 775 F
            reference: mmpds11
          strength_tensile_ultimate:
            units: MPa
            default_value: 1034.    # 150 ksi
            basis: A
            reference: mmpds11
            variations_with_state:
              thermal:
                <<: *strength_tensile_ultimate_thermal
          strength_tensile_yield:
            units: MPa
            default_value: 930.8    # 135 ksi
            basis: A
            reference: mmpds11
            variations_with_state:
              thermal:
                <<: *strength_tensile_yield_thermal

File: materials/materials_data/AlSi10Mg.yaml
name: AlSi10Mg
category: metal
subcategory: Aluminum alloy

references:
  - |
    @article{uzan_2018,
      title = {High-temperature mechanical properties of {AlSi}10Mg specimens fabricated by additive manufacturing using selective laser melting technologies ({AM}-{SLM})},
      volume = {24},
      url = {http://www.sciencedirect.com/science/article/pii/S2214860418302148},
      doi = {10.1016/j.addma.2018.09.033},
      journaltitle = {Additive Manufacturing},
      author = {Uzan, Naor Elad and Shneck, Roni and Yeheskel, Ori and Frage, Nachum},
      date = {2018-12-01},
    }
  - |
    @report{renishaw_alsi10mg,
      title = {{AlSi}10Mg-0403 powder for additive manufacturing},
      url = {https://www.renishaw.com/media/pdf/en/0c48b4800c17480393f17ceaacb4ecdb.pdf},
      number = {H-5800-1084-01-B},
      author = {{Renishaw plc}},
      date = {2015-07},
    }
  - | # This is for Al 360, a casting alloy of similar composition
    @online{matweb_Al360,
      title = {Aluminum 360.0-F Die Casting Alloy},
      url = {http://www.matweb.com/search/datasheet.aspx?matguid=46cc3a20683748718693cbb6039bec68&ckck=1},
      author = {{MatWeb, LLC}},
      urldate = {2019-11-02},
      file = {Aluminum 360.0-F Die Casting Alloy:C\:\\Users\\User\\Zotero\\storage\\W4Y8QFA7\\datasheet.html:text/html}
    }

elemental_composition:    # percent by mass, [min, max]
  Al: [87.86, 90.75]
  Si: [9.00, 11.00]
  Mg: [0.25, 0.45]
  Fe: [0, 0.25]
  N: [0, 0.20]
  O: [0, 0.20]
  Ti: [0, 0.15]
  Zn: [0, 0.10]
  Mn: [0, 0.10]
  Ni: [0, 0.05]
  Cu: [0, 0.05]
  Pb: [0, 0.02]
  Sn: [0, 0.02]


common_properties: &common_properties
  density:
    units: 'kg m^-3'
    default_value: 2680.
    reference: renishaw_alsi10mg
  poissons_ratio:
    units: dimensionless
    default_value: 0.33
    reference: matweb_Al360
  youngs_modulus:
    units: GPa
    default_value: 77.6
    reference: uzan_2018
    variations_with_state:
      thermal:
        state_vars: ['temperature']
        state_vars_units: {'temperature': 'kelvin'}
        value_type: override
        representation: table
        reference: uzan_2018
        temperature: [298., 323., 373.]
        values: [77.6, 75.5, 72.8]

common_state_variations:    # State variations that are common between forms or conditions.
  sr_strength_tensile_ultimate_thermal: &sr_strength_tensile_ultimate_thermal
    state_vars: ['temperature']
    state_vars_units: {'temperature': 'kelvin'}
    value_type: override
    units: MPa
    representation: table
    reference: uzan_2018
    temperature: [298., 323., 373., 423., 473., 523., 573., 623., 673.]
    values: [358., 341., 286., 241., 189., 149., 73., 33., 14.]
  sr_strength_tensile_yield_thermal: &sr_strength_tensile_yield_thermal
    state_vars: ['temperature']
    state_vars_units: {'temperature': 'kelvin'}
    value_type: override
    units: MPa
    representation: table
    reference: uzan_2018
    temperature: [298., 323., 373., 423., 473., 523., 573., 623., 673.]
    values: [204., 198., 181., 182., 158., 132., 70., 30., 12.]
  sr_elongation_thermal: &sr_elongation_thermal
    state_vars: ['temperature']
    state_vars_units: {'temperature': 'kelvin'}
    value_type: override
    units: percent
    representation: table
    reference: uzan_2018
    temperature: [298., 323., 373., 423., 473., 523., 573., 623., 673.]
    values: [7.2, 8.5, 10.0, 14.7, 16.4, 30.9, 41.4, 53.8, 57.4]

forms:
  'additive, Renishaw':
    conditions:
      'stress relieved':
        properties:
          <<: *common_properties
          strength_tensile_ultimate:
            units: MPa
            default_value: 357  # weakest direction
            basis: '(mean - 2*stddev)'
            reference: renishaw_alsi10mg
            variations_with_state:
              thermal:
                <<: *sr_strength_tensile_ultimate_thermal
          strength_tensile_yield:
            units: MPa
            default_value: 230  # weakest direction
            basis: '(mean - 2*stddev)'
            reference: renishaw_alsi10mg
            variations_with_state:
              thermal:
                <<: *sr_strength_tensile_yield_thermal
          elongation:  # at break
            units: percent
            default_value: 5.
            reference: renishaw_alsi10mg
            variations_with_state:
              thermal:
                <<: *sr_elongation_thermal

File: materials/materials_data/D6AC.yaml
name: D6AC
category: metal
subcategory: steel

references:    # In bibtex format
  - |
    @techreport{mmpds11,
      author = Battelle Memorial Institute},
      title = {Metallic Materials Properties Development and Standardization (MMPDS)},
      institution = {U.S. Department of Transportation, Federal Aviation Administration},
      year = {2016},
    }

elemental_composition:
  Fe: [95.74, 95.74]
  C: [0.46, 0.46]
  Si: [0.25, 0.25]
  Mn: [0.75, 0.75]
  Cr: [1.1, 1.1]
  Ni: [0.6, 0.6]
  Mo: [1., 1.]
  V: [0.1, 0.1]

common_properties: &common_properties
  density:
    units: 'kg m^-3'
    default_value: 7833.
    reference: mmpds11
  poissons_ratio:
    units: dimensionless
    default_value: 0.32
    reference: mmpds11
  youngs_modulus:
    units: GPa
    default_value: 200.
    reference: mmpds11
    variations_with_state:
      thermal:
        state_vars: ['temperature']
        state_vars_units: {'temperature': 'kelvin'}
        value_type: multiplier
        representation: table
        reference: mmpds11
        temperature: [199.6406, 210.9278, 222.0389, 233.1500, 244.2611, 255.3722, 266.4833,
          277.5944, 288.7056, 299.8167, 310.9289, 322.0389, 333.1500, 344.2611, 355.3722,
          366.4833, 377.5961, 388.7056, 399.8167, 410.9278, 422.0389, 433.1500, 444.2611,
          455.3722, 466.4833, 477.5944, 488.7056, 499.8167, 510.9294, 522.0389, 533.1500,
          544.2611, 555.3722, 566.4833, 577.5944, 588.7056, 599.8167, 610.9278, 622.0389,
          633.1500, 644.2611, 655.3722, 666.4833, 677.5944, 688.7056, 699.8167, 710.9278,
          722.0389, 733.1500, 744.2611, 755.3722, 766.4833, 777.5944, 788.7056, 799.8167,
          807.2506]
        values: [1.0310, 1.0270, 1.0230, 1.0200, 1.0160, 1.0130, 1.0100, 1.0070,
          1.0040, 1.0010, 0.9970, 0.9940, 0.9910, 0.9870, 0.9850, 0.9820, 0.9790, 0.9750,
          0.9720, 0.9690, 0.9660, 0.9630, 0.9590, 0.9560, 0.9530, 0.9500, 0.9460, 0.9420,
          0.9380, 0.9340, 0.9300, 0.9250, 0.9200, 0.9150, 0.9100, 0.9050, 0.8980, 0.8920,
          0.8860, 0.8790, 0.8720, 0.8640, 0.8560, 0.8470, 0.8370, 0.8280, 0.8180, 0.8080,
          0.7960, 0.7850, 0.7720, 0.7610, 0.7450, 0.7310, 0.7150, 0.7050]

common_state_variations:    # State variations that are common between forms or conditions.
  strength_tensile_ultimate_thermal: &strength_tensile_ultimate_thermal
    state_vars: ['temperature']
    state_vars_units: {'temperature': 'kelvin'}
    value_type: multiplier
    representation: table
    reference: 'mmpds11'
    temperature: [198.8194, 210.9278, 222.0389, 233.1500, 244.2611, 255.3722, 266.4833,
      277.5944, 288.7033, 299.8161, 310.9278, 322.0389, 333.1500, 344.2611, 355.3722,
      366.4833, 377.5944, 388.7056, 399.8167, 410.9278, 422.0389, 433.1500, 444.2611,
      455.3706, 466.4833, 477.5944, 488.7056, 499.8167, 510.9278, 522.0389, 533.1500,
      544.2611, 555.3722, 566.4833, 577.5944, 588.7056, 599.8139, 610.9278, 622.0389,
      633.1500, 644.2611, 655.3722, 666.4833, 677.5944, 688.7056, 699.8167, 710.9278,
      722.0389, 733.1500, 744.2611, 755.3722, 766.4833, 777.5944, 788.7056, 799.8167,
      810.9278, 822.0389, 833.1500, 844.2611, 855.3722, 866.4833, 877.5944, 888.7056,
      899.8167, 910.9278, 922.0117]
    values: [1.0580, 1.0490, 1.0410, 1.0330, 1.0260,
      1.0200, 1.0150, 1.0090, 1.0040, 1.0010, 0.9970, 0.9950, 0.9910, 0.9880, 0.9860,
      0.9840, 0.9810, 0.9780, 0.9760, 0.9740, 0.9710, 0.9690, 0.9660, 0.9620, 0.9590,
      0.9550, 0.9510, 0.9470, 0.9410, 0.9360, 0.9300, 0.9240, 0.9170, 0.9090, 0.9010,
      0.8920, 0.8830, 0.8740, 0.8640, 0.8520, 0.8390, 0.8290, 0.8150, 0.8030, 0.7870,
      0.7720, 0.7550, 0.7410, 0.7220, 0.7030, 0.6870, 0.6660, 0.6480, 0.6260, 0.6080,
      0.5860, 0.5660, 0.5440, 0.5210, 0.5000, 0.4730, 0.4500, 0.4280, 0.4040, 0.3790,
      0.3550]
  strength_tensile_yield_thermal: &strength_tensile_yield_thermal
    state_vars: ['temperature']
    state_vars_units: {'temperature': 'kelvin'}
    value_type: multiplier
    representation: table
    reference: 'mmpds11'
    temperature: [198.9256, 210.9244, 222.0361, 233.1500, 244.2611, 255.3706, 266.4856,
      277.5944, 288.7061, 299.8167, 310.9278, 322.0389, 333.1500, 344.2611, 355.3722,
      366.4833, 377.5944, 388.7056, 399.8167, 410.9278, 422.0306, 433.1428, 444.2611,
      455.3650, 466.4833, 477.5944, 488.7111, 499.8167, 510.9278, 522.0367, 533.1483,
      544.2611, 555.3694, 566.4833, 577.5944, 588.7050, 599.8178, 610.9261, 622.0389,
      633.1500, 644.2522, 655.3678, 666.4789, 677.5872, 688.7056, 699.8167, 710.9278,
      722.0461, 733.1594, 744.2611, 755.3717, 766.4833, 777.5944, 788.7056, 799.8167,
      810.9278, 822.0389, 833.1461, 844.2561, 855.3678, 866.4800, 877.5944, 888.7056,
      899.8167, 910.9278]
    values: [1.0730, 1.0660, 1.0570, 1.0500, 1.0410, 1.0350,
      1.0250, 1.0180, 1.0080, 0.9990, 0.9930, 0.9840, 0.9780, 0.9700, 0.9620, 0.9540,
      0.9440, 0.9390, 0.9310, 0.9240, 0.9140, 0.9060, 0.8990, 0.8910, 0.8810, 0.8740,
      0.8650, 0.8580, 0.8490, 0.8420, 0.8340, 0.8260, 0.8180, 0.8110, 0.8010, 0.7940,
      0.7830, 0.7750, 0.7660, 0.7580, 0.7480, 0.7380, 0.7280, 0.7170, 0.7050, 0.6880,
      0.6700, 0.6480, 0.6290, 0.6010, 0.5760, 0.5390, 0.5100, 0.4840, 0.4560, 0.4300,
      0.4050, 0.3820, 0.3600, 0.3390, 0.3180, 0.3000, 0.2780, 0.2600, 0.2480]

forms:
  'bar, forging, tubing':
    conditions:
      'tempered to 220 ksi':
        properties:
          <<: *common_properties
          exposure_limit_temperature:
            units: 'kelvin'
            default_value: 755. # 900 F
            reference: mmpds11
          strength_tensile_ultimate:
            units: MPa
            default_value: 1517.    # 220 ksi
            basis: A
            reference: mmpds11
            variations_with_state:
              thermal:
                <<: *strength_tensile_ultimate_thermal
          strength_tensile_yield:
            units: MPa
            default_value: 1310.    # 190 ksi
            basis: A
            reference: mmpds11
            variations_with_state:
              thermal:
                <<: *strength_tensile_yield_thermal
      'tempered to 180 ksi':
        properties:
          <<: *common_properties
          exposure_limit_temperature:
            units: 'kelvin'
            default_value: 811. # 1000 F
            reference: mmpds11
          strength_tensile_ultimate:
            units: MPa
            default_value: 1241.    # 180 ksi
            basis: A
            reference: mmpds11
            variations_with_state:
              thermal:
                <<: *strength_tensile_ultimate_thermal
          strength_tensile_yield:
            units: MPa
            default_value: 1071.    # 155 ksi
            basis: A
            reference: mmpds11
            variations_with_state:
              thermal:
                <<: *strength_tensile_yield_thermal

File: materials/materials_data/In718.yaml
name: In718
category: metal
subcategory: nickel alloy
uns_code: N07718

references:    # In bibtex format
  - |
    @techreport{mmpds01,
      author = {Richard C Rice and Jana L Jackson and John Bakuckas and Steven Thompson},
      title = {Metallic Materials Properties Development and Standardization (MMPDS)},
      institution = {U.S. Department of Transportation, Federal Aviation Administration},
      year = {2001},
    }
  - |
    @techreport{renishawIn718,
      title = {In718-0405 powder for additive manufacturing},
      url = {https://www.renishaw.com/media/pdf/en/b1296f200d6b415fa2c03bdc1da17f2a.pdf},
      number = {H-5800-1052-03-B},
      author = {{Renishaw plc}},
      month = jul,
      year = {2017},
    }
  - |
    @techreport{eosIn718,
      title = {Material {Data} {Sheet}: {EOS} {NickelAlloy} {IN}718},
      url = {http://ip-saas-eos-cms.s3.amazonaws.com/public/4528b4a1bf688496/ff974161c2057e6df56db5b67f0f5595/EOS_NickelAlloy_IN718_en.pdf},
      author = {{EOS GmbH}},
      month = may,
      year = {2014}
    }

elemental_composition:    # percent by mass, [min, max]
  Ni: [50., 55.]
  Cr: [17., 21.]
  Fe: [11.08, 24.58]
  'Nb+Ta': [4.75, 5.5]
  Mo: [2.8, 3.3]
  Ti: [0.65, 1.15]
  Co: [0, 1.]
  Al: [0.2, 0.8]
  Mn: [0, 0.35]
  Si: [0, 0.35]
  Cu: [0, 0.30]
  C: [0.02, 0.05]
  N: [0, 0.03]
  O: [0, 0.03]
  P: [0, 0.015]
  S: [0, 0.015]
  Ca: [0, 0.01]
  Mg: [0, 0.01]
  Se: [0, 0.005]
  B: [0, 0.005]

common_properties: &common_properties
  density:
    units: 'kg m^-3'
    default_value: 8221. # 0.297 lbm/in^3
    reference: mmpds01
  poissons_ratio:
    units: dimensionless
    default_value: 0.29
    reference: mmpds01
  youngs_modulus:
    units: GPa
    default_value: 203.   # 29.4 Mpsi
    reference: mmpds01
    variations_with_state:
      thermal:
        state_vars: ['temperature']
        state_vars_units: {'temperature': 'kelvin'}
        value_type: multiplier
        representation: table
        reference: 'mmpds01'
        note: |
          Data for dyanmic modulus. The reduction in dynamic modulus due to elevated
          temperature may be significantly less thatn the rduction in static modulus.
        temperature: [90.5507, 145.9500, 200.6228, 255.6637, 296.5882, 365.7726, 422.3096,
          476.9926, 532.4287, 586.7503, 642.5579, 698.7438, 756.4088, 811.4972, 864.7179,
          919.8299, 974.9420, 1030.4357, 1098.2494, 1143.3414, 1199.2913, 1256.0112, 1311.2757,
          1366.5944]
        values: [1.0545, 1.0403, 1.0287, 1.0178, 1.0066, 0.9906, 0.9777, 0.9641,
          0.9486, 0.9330, 0.9175, 0.9006, 0.8851, 0.8650, 0.8467, 0.8220, 0.7972, 0.7705,
          0.7321, 0.7052, 0.6620, 0.6135, 0.5591, 0.4942]

common_state_variations:    # State variations that are common between forms or conditions.
  sta_strength_tensile_ultimate_thermal: &sta_strength_tensile_ultimate_thermal
    state_vars: ['temperature']
    state_vars_units: {'temperature': 'kelvin'}
    value_type: multiplier
    representation: table
    reference: 'mmpds01'
    temperature: [30.7370, 84.1784, 142.4429, 195.2182, 251.4516, 300.8632, 363.3304,
      421.7327, 476.0241, 530.3317, 586.6975, 641.6984, 694.6222, 758.5489, 806.6523,
      861.5857, 890.3673, 919.8097, 953.2549, 979.7757, 1005.5222, 1031.2066, 1060.3518,
      1084.1941]
    values: [1.2086, 1.1593, 1.1118, 1.0676, 1.0277, 1.0012, 0.9714, 0.9562,
      0.9448, 0.9371, 0.9282, 0.9218, 0.9123, 0.9021, 0.8913, 0.8692, 0.8439, 0.8123,
      0.7516, 0.6802, 0.5887, 0.4826, 0.3815, 0.3272]
  sta_strength_tensile_yield_thermal: &sta_strength_tensile_yield_thermal
    state_vars: ['temperature']
    state_vars_units: {'temperature': 'kelvin'}
    value_type: multiplier
    representation: table
    reference: 'mmpds01'
    temperature: [30.7370, 84.1784, 142.4429, 195.2182, 251.4516, 300.8632, 363.3304,
      421.7327, 476.0241, 530.3317, 586.6975, 641.6984, 694.6222, 758.5489, 806.6523,
      861.5857, 890.3673, 919.8097, 953.9941, 975.1309, 1005.0451, 1028.0429, 1061.2774,
      1087.8522]
    values: [1.2086, 1.1593, 1.1118, 1.0676, 1.0277, 1.0012, 0.9714, 0.9562,
      0.9448, 0.9371, 0.9282, 0.9218, 0.9123, 0.9021, 0.8913, 0.8692, 0.8439, 0.8123,
      0.7636, 0.7200, 0.6379, 0.5470, 0.4371, 0.3783]

forms:
  bar:
    conditions:
      'solution treated and aged':
        properties:
          <<: *common_properties
          strength_tensile_ultimate:
            units: MPa
            default_value: 1241.    # 180 ksi
            basis: S
            reference: mmpds01
            variations_with_state:
              thermal:
                <<: *sta_strength_tensile_ultimate_thermal
          strength_tensile_yield:
            units: MPa
            default_value: 1034.    # 150 ksi
            basis: S
            reference: mmpds01
            variations_with_state:
              thermal:
                <<: *sta_strength_tensile_yield_thermal
  'additive, Renishaw':
    conditions:
      'solution treated and aged':
        properties:
          <<: *common_properties
          strength_tensile_ultimate:
            units: MPa
            default_value: 1372.  # weakest direction
            basis: '(mean - 2*stddev)'
            reference: renishawTi64eli
          strength_tensile_yield:
            units: MPa
            default_value: 1172.  # weakest direction
            basis: '(mean - 2*stddev)'
            reference: renishawIn718
          elongation:  # at break
            units: percent
            default_value: 16.
            reference: renishawIn718
  'additive, EOS':
    conditions:
      'solution treated and aged':
        properties:
          <<: *common_properties
          strength_tensile_ultimate:
            units: MPa
            default_value: 1241  # weakest direction
            basis: 'min'
            reference: eosIn718
          strength_tensile_yield:
            units: MPa
            default_value: 1034  # weakest direction
            basis: 'min'
            reference: eosIn718
          elongation:  # at break
            units: percent
            default_value: 12.
            basis: 'min'
            reference: eosIn718

File: materials/materials_data/Ti-6Al-4V_ELI.yaml
name: Ti-6Al-4V ELI
category: metal
subcategory: titanium alloy
uns_code: R56401

references:    # In bibtex format
  - |
    @techreport{mmpds01,
      author = {Richard C Rice and Jana L Jackson and John Bakuckas and Steven Thompson},
      title = {Metallic Materials Properties Development and Standardization (MMPDS)},
      institution = {U.S. Department of Transportation, Federal Aviation Administration},
      year = {2001},
    }
  - |
    @techreport{renishawTi64eli,
      title = {Ti6Al4V {ELI}-0406 powder for additive manufacturing},
      url = {https://www.renishaw.com/media/pdf/en/ada9ffdf8ade44dbb9adb06ff5a74bbf.pdf},
      number = {H-5800-1086-04},
      author = {{Renishaw plc}},
      month = jun,
      year = {2017},
    }
  - |
    @techreport{eosTi64eli,
      title = {Material {Data} {Sheet}: {EOS} {Titanium} {Ti}64 {ELI}},
      url = {https://cdn.eos.info/d27ce4e4388315f2/8e16ddeb3a3e/EOS_Ti64ELI_9011-0017_9011-0040_M290_MDS_11-17_en.pdf},
      author = {{EOS GmbH}},
      month = nov,
      year = {2017},
    }


elemental_composition:    # percent by mass, [min, max]
  Ti: [88.073, 91.]
  Al : [5.5, 6.5]
  V: [3.5, 4.5]
  Fe: [0, 0.25]
  O: [0, 0.13]
  C: [0, 0.08]
  N: [0, 0.03]
  H: [0, 0.012]
  Y: [0, 0.005]
  other: [0, 0.40]

common_properties: &common_properties
  density:
    units: 'kg m^-3'
    default_value: 4429. # 0.160 lbm/in^3
    reference: mmpds01
  poissons_ratio:
    units: dimensionless
    default_value: 0.31
    reference: mmpds01
  youngs_modulus:
    units: GPa
    default_value: 116.5   # 16.9 msi
    reference: mmpds01
    variations_with_state:
      thermal:
        state_vars: ['temperature']
        state_vars_units: {'temperature': 'kelvin'}
        value_type: multiplier
        representation: table
        reference: 'mmpds01'
        temperature: [21.9206, 34.2936, 61.0511, 89.3201, 115.7327, 144.1396, 172.0938, 200.0034,
          227.3510, 254.6853, 298.6882, 333.1895, 367.1353, 421.6676, 477.8660, 532.4116,
          589.7441, 644.8383, 701.0467, 722.1618, 745.4487, 768.1037, 789.8374, 801.5507,
          811.0557]
        values: [1.1773, 1.1494, 1.1061, 1.0726, 1.0507, 1.0386, 1.0360, 1.0314,
          1.0263, 1.0191, 0.9972, 0.9749, 0.9531, 0.9175, 0.8804, 0.8469, 0.8123, 0.7773,
          0.7417, 0.7232, 0.6949, 0.6553, 0.6027, 0.5560, 0.5135]


common_state_variations:    # State variations that are common between forms or conditions.
  annealed_strength_tensile_ultimate_thermal: &annealed_strength_tensile_ultimate_thermal
    state_vars: ['temperature']
    state_vars_units: {'temperature': 'kelvin'}
    value_type: multiplier
    representation: table
    reference: 'mmpds01'
    temperature: [24.1162, 33.1500, 44.2611, 55.3722, 66.4833, 77.5944, 88.7056, 99.8167,
      110.9278, 122.0389, 133.1500, 144.2611, 155.3722, 166.4833, 177.5944, 188.7056,
      199.8167, 210.9278, 222.0389, 233.1500, 244.2611, 255.3722, 266.4833, 277.5944,
      288.7056, 299.8167, 310.9278, 322.0389, 333.1500, 344.2611, 355.3722, 366.4833,
      377.5944, 388.7056, 399.8167, 410.9278, 422.0389, 433.1500, 444.2611, 455.3722,
      466.4833, 477.5944, 488.7056, 499.8167, 510.9278, 522.0389, 533.1500, 544.2611,
      555.3722, 566.4833, 577.5944, 588.7056, 599.8167, 610.9278, 622.0389, 633.1500,
      644.2611, 655.3722, 666.4833, 677.5944, 688.7056, 699.8167, 710.9278, 722.0389,
      733.1500, 744.2611, 755.3722, 766.4833, 777.5944, 788.7056, 799.8167, 808.5943]
    values: [1.7863, 1.7413, 1.6902, 1.6407, 1.5939, 1.5468, 1.5064, 1.4654, 1.4284,
      1.3946, 1.3609, 1.3285, 1.2981, 1.2697, 1.2406, 1.2101, 1.1821, 1.1571, 1.1349,
      1.1127, 1.0915, 1.0717, 1.0514, 1.0328, 1.0138, 0.9961, 0.9781, 0.9614, 0.9460,
      0.9333, 0.9175, 0.9048, 0.8919, 0.8789, 0.8652, 0.8519, 0.8390, 0.8265, 0.8136,
      0.8037, 0.7898, 0.7774, 0.7664, 0.7563, 0.7464, 0.7376, 0.7324, 0.7263, 0.7219,
      0.7171, 0.7149, 0.7124, 0.7095, 0.7050, 0.7022, 0.6963, 0.6921, 0.6878, 0.6825,
      0.6761, 0.6689, 0.6619, 0.6520, 0.6424, 0.6308, 0.6186, 0.6045, 0.5870, 0.5663,
      0.5458, 0.5243, 0.5074]
  annealed_strength_tensile_yield_thermal: &annealed_strength_tensile_yield_thermal
    state_vars: ['temperature']
    state_vars_units: {'temperature': 'kelvin'}
    value_type: multiplier
    representation: table
    reference: 'mmpds01'
    temperature: [25.1327, 33.1500, 44.2611, 55.3722, 66.4833, 77.5944, 88.7056, 99.8167,
      110.9278, 122.0389, 133.1500, 144.2611, 155.3722, 166.4833, 177.5944, 188.7056,
      199.8167, 210.9278, 222.0389, 233.1500, 244.2611, 255.3722, 266.4833, 277.5944,
      288.7056, 299.8167, 310.9278, 322.0389, 333.1500, 344.2611, 355.3722, 366.4833,
      377.5944, 388.7056, 399.8167, 410.9278, 422.0389, 433.1500, 444.2611, 455.3722,
      466.4833, 477.5944, 488.7056, 499.8167, 510.9278, 522.0389, 533.1500, 544.2611,
      555.3722, 566.4833, 577.5944, 588.7056, 599.8167, 610.9278, 622.0389, 633.1500,
      644.2611, 655.3722, 666.4833, 677.5944, 688.7056, 699.8167, 710.9278, 722.0389,
      733.1500, 744.2611, 755.3722, 766.4833, 777.5944, 788.7056, 799.8167]
    values: [1.8259, 1.7930, 1.7473, 1.7008, 1.6559, 1.6100, 1.5645, 1.5203, 1.4773, 1.4342,
      1.3930, 1.3506, 1.3134, 1.2737, 1.2406, 1.2101, 1.1821, 1.1571, 1.1349, 1.1127,
      1.0915, 1.0717, 1.0514, 1.0328, 1.0138, 0.9961, 0.9781, 0.9614, 0.9409, 0.9225,
      0.9041, 0.8845, 0.8651, 0.8465, 0.8284, 0.8087, 0.7909, 0.7732, 0.7556, 0.7394,
      0.7240, 0.7073, 0.6938, 0.6804, 0.6674, 0.6557, 0.6479, 0.6408, 0.6339, 0.6306,
      0.6276, 0.6250, 0.6225, 0.6179, 0.6148, 0.6102, 0.6064, 0.6028, 0.5949, 0.5897,
      0.5830, 0.5763, 0.5685, 0.5620, 0.5523, 0.5430, 0.5315, 0.5175, 0.5032, 0.4832,
      0.4621]

forms:
  bar:
    conditions:
      annealed:
        properties:
          <<: *common_properties
          strength_tensile_ultimate:
            units: MPa
            default_value: 931.    # 135 ksi
            basis: S
            reference: mmpds01
            variations_with_state:
              thermal:
                <<: *annealed_strength_tensile_ultimate_thermal
          strength_tensile_yield:
            units: MPa
            default_value: 862.    # 125 ksi
            basis: S
            reference: mmpds01
            variations_with_state:
              thermal:
                <<: *annealed_strength_tensile_yield_thermal
  'additive, Renishaw':
    conditions:
      annealed:
        properties:
          <<: *common_properties
          strength_tensile_ultimate:
            units: MPa
            default_value: 1052  # weakest direction
            basis: '(mean - 2*stddev)'
            reference: renishawTi64eli
          strength_tensile_yield:
            units: MPa
            default_value: 943  # weakest direction
            basis: '(mean - 2*stddev)'
            reference: renishawTi64eli
          elongation:  # at break
            units: percent
            default_value: 16.
            reference: eosTi64eli
  'additive, EOS':
    conditions:
      annealed:
        properties:
          <<: *common_properties
          strength_tensile_ultimate:
            units: MPa
            default_value: 1055  # weakest direction
            basis: 'mean'
            reference: eosTi64eli
          strength_tensile_yield:
            units: MPa
            default_value: 945  # weakest direction
            basis: 'mean'
            reference: eosTi64eli
          elongation:  # at break
            units: percent
            default_value: 13.
            reference: eosTi64eli
