Repository: mvernacc/material-properties-interchange

Material Properties Interchange
===============================

Do for material properties what STEP files do for 3D geometry.

I've only made a rough demo so far. If you would find it useful please leave a comment or message me.

# Current Status
Check out `tutorials/xplane_airframes.ipynb` for a demonstration of how to use the package and why it's useful for engineers.

So far, I've implemented the following:
  -  A prototype of a material database record in YAML: `materials_data/Al_6061.yaml`. So far this is only a limited subset of properties for a single material.
  - The core datastructures + logic for representing a material property, and doing interpolation for state-dependent properties: `materials/property.py`.
  - The core logic for loading material data from a YAMl file into a python object: `materials/material.py`.
  -  Some unit tests for the above.

# Project Proposal

Provide for the interchange of information on material properties between CAD software, FEA software, and custom analysis scripts.
I spend a lot of time manually transcribing material properties from MatWeb or MMPDS into SolidWorks and my own python scripts.
This process is tedious and error prone -  I'd like to make it better, and I imagine other engineers would appreciate this too.
It would be valuable for a project to have a single (verified) database of material properties, which all of the project's computational tools (CAD, FEA, analysis scripts) reference.

## Core components

### Database
Format for recording properties of a material. Use a standard syntax (YAML)?

### Interchange Programs
Import from MatWeb.

Convert to/from formats used by major CAD/FEA packages.

### API
Access material properties from python, MATLAB, Excel(?).

# Similar Products/Projects

[Granta MI](https://www.grantadesign.com/products/mi/) and the [Material Data Management Consortium](http://www.grantadesign.com/download/pdf/mdmc_datasheet.pdf)

File: materials_data/Al_6061.yaml
name: Al 6061
category: metal
subcategory: Aluminum alloy
uns_code: A96061

references:    # In bibtex format
  - |
    @techreport{mmpds01,
      author = {Richard C Rice and Jana L Jackson and John Bakuckas and Steven Thompson},
      title = {Metallic Materials Properties Development and Standardization (MMPDS)},
      institution = {U.S. Department of Transportation, Federal Aviation Administration},
      year = {2001},
    }
  - |
    @online{matwebAl6061,
      author = {{MatWeb, LLC}},
      title = {Aluminum 6061-T6; 6061-T651},
      year = {2019},
      url = {http://www.matweb.com/search/DataSheet.aspx?MatGUID=b8d536e0b9b54bd7b69e4124d8f1d20a&ckck=1}
    }


common_properties: &common_properties
  youngs_modulus:    # Example of a state-dependent property
    units: GPa
    default_value: 68.3
    variations_with_state:
      thermal:
        state_vars: ['temperature']
        state_vars_units: ['kelvin']
        value_type: multiplier    # multiplier or override
        representation: table    # tables for now, may add NIST polynomials later
        reference: 'mmpds'
        temperature: [78.37, 110.7 , 144.1 , 171.4 , 199.5 , 232.6 , 255.8 , 286.9 , 316.5 , 344.6 , 366.7 , 395.5 , 419.1 , 438.8 , 457.8 , 477.6 , 500.8 , 521.7 , 541.4 , 561.6 , 575.6 , 589.7 ]
        values: [1.126 , 1.103 , 1.079 , 1.063 , 1.046 , 1.029 , 1.019 , 1.008 , 1.    , 0.9928, 0.9881, 0.9787, 0.9646, 0.9485, 0.9284, 0.9042, 0.8714, 0.8351, 0.7989, 0.7587, 0.7298, 0.703 ] 
    reference: mmpds01    # bibtex tag

  solidus_temperature:   # Example of a "simple" (not state-dependent) property
    units: kelvin
    default_value: 855.
    reference: matwebAl6061

common_state_variations:    # State variations that are common between forms or conditions.
  T6_strength_tensile_ultimate: &T6_strength_tensile_ultimate
    thermal:
      state_vars: ['exposure time', 'temperature']
      state_vars_units: ['kelvin', 'hours']
      state_vars_interp_scales: ['log', 'linear']
      value_type: multiplier
      representation: table
      reference: 'mmpds'
      'exposure time':    # units: hours
        0.5:
          temperature: [33.1556, 44.2611, 55.3722, 66.4833, 77.5944, 88.7056, 99.8167, 110.9278, 122.0389,
            133.1500, 144.2611, 155.3722, 166.4833, 177.5944, 188.7056, 199.8167, 210.9278,
            222.0389, 233.1500, 244.2611, 255.3722, 266.4833, 277.5944, 288.7056, 299.8167,
            310.9278, 322.0389, 333.1500, 344.2611, 355.3722, 366.4833, 377.5944, 388.7056,
            399.8167, 410.9278, 422.0389, 433.1500, 444.2611, 455.3722, 466.4833, 477.5944,
            488.7056, 499.8167, 510.9278, 522.0389, 533.1500, 544.2611, 555.3722, 566.4833,
            577.5944, 588.7056, 599.8167, 610.9278, 622.0389, 631.0833]
          values: [1.4569, 1.4126, 1.3671, 1.3270, 1.2890, 1.2579, 1.2309, 1.2089, 1.1821, 1.1603,
            1.1432, 1.1278, 1.1138, 1.1014, 1.0918, 1.0845, 1.0750, 1.0679, 1.0592, 1.0497,
            1.0391, 1.0288, 1.0164, 1.0067, 0.9927, 0.9829, 0.9685, 0.9539, 0.9405, 0.9259,
            0.9102, 0.8916, 0.8706, 0.8481, 0.8273, 0.8023, 0.7690, 0.7397, 0.7090, 0.6765,
            0.6395, 0.5966, 0.5534, 0.5095, 0.4623, 0.4099, 0.3590, 0.3160, 0.2752, 0.2422,
            0.2127, 0.1838, 0.1593, 0.1376, 0.1216]
        10:
          temperature: [33.1556, 44.2611, 55.3722, 66.4833, 77.5944, 88.7056, 99.8167, 110.9278, 122.0389,
            133.1500, 144.2611, 155.3722, 166.4833, 177.5944, 188.7056, 199.8167, 210.9278,
            222.0389, 233.1500, 244.2611, 255.3722, 266.4833, 277.5944, 288.7056, 299.8167,
            310.9278, 322.0389, 333.1500, 344.2611, 355.3722, 366.4833, 377.5944, 388.7056,
            399.8167, 410.9278, 422.0389, 433.1500, 444.2611, 455.3722, 466.4833, 477.5944,
            488.7056, 499.8167, 510.9278, 522.0389, 533.1500, 544.2611, 555.3722, 566.4833,
            577.5944, 588.7056, 599.8167, 610.9278, 622.0389, 633.1500, 643.4500]
          values: [1.4569, 1.4126, 1.3667, 1.3267, 1.2893, 1.2584, 1.2310, 1.2090, 1.1821, 1.1603,
            1.1433, 1.1280, 1.1138, 1.1019, 1.0918, 1.0845, 1.0756, 1.0681, 1.0590, 1.0496,
            1.0392, 1.0288, 1.0166, 1.0068, 0.9925, 0.9824, 0.9686, 0.9543, 0.9405, 0.9258,
            0.9102, 0.8917, 0.8707, 0.8460, 0.8219, 0.7963, 0.7648, 0.7290, 0.6848, 0.6499,
            0.6089, 0.5644, 0.5181, 0.4698, 0.4178, 0.3604, 0.3167, 0.2791, 0.2452, 0.2137,
            0.1852, 0.1614, 0.1397, 0.1227, 0.1062, 0.0913]
        100:
          temperature: [33.1556, 44.2611, 55.3722, 66.4833, 77.5944, 88.7056, 99.8167, 110.9278,
            122.0389, 133.1500, 144.2611, 155.3722, 166.4833, 177.5944, 188.7056, 199.8167,
            210.9278, 222.0389, 233.1500, 244.2611, 255.3722, 266.4833, 277.5944, 288.7056,
            299.8167, 310.9278, 322.0389, 333.1500, 344.2611, 355.3722, 366.4833, 377.5944,
            388.7056, 399.8167, 410.9278, 422.0389, 433.1500, 444.2611, 455.3722, 466.4833,
            477.5944, 488.7056, 499.8167, 510.9278, 522.0389, 533.1500, 544.2611, 555.3722,
            566.4833, 577.5944, 588.7056, 599.8167, 610.8056]
          values: [1.4569, 1.4126, 1.3667, 1.3267, 1.2893, 1.2584, 1.2310, 1.2090, 1.1821,
            1.1603, 1.1433, 1.1280, 1.1138, 1.1019, 1.0918, 1.0845, 1.0756, 1.0681, 1.0590,
            1.0496, 1.0392, 1.0288, 1.0166, 1.0055, 0.9947, 0.9824, 0.9686, 0.9543, 0.9405,
            0.9258, 0.9102, 0.8917, 0.8707, 0.8460, 0.8253, 0.7955, 0.7666, 0.7172, 0.6783,
            0.6235, 0.5652, 0.5061, 0.4433, 0.3671, 0.3182, 0.2641, 0.2163, 0.1769, 0.1494,
            0.1298, 0.1138, 0.1028, 0.0934]
        1000:
          temperature: [35.5389, 44.2611, 55.3722, 66.4833, 77.5944, 88.7056, 99.8167, 110.9278,
            122.0389, 133.1500, 144.2611, 155.3722, 166.4833, 177.5944, 188.7056, 199.8167,
            210.9278, 222.0389, 233.1500, 244.2611, 255.3722, 266.4833, 277.5944, 288.7056,
            299.8167, 310.9278, 322.0389, 333.1500, 344.2611, 355.3722, 366.4833, 377.5944,
            388.7056, 399.8167, 410.9278, 422.0389, 433.1500, 444.2611, 453.7778, 466.4833,
            477.5944, 488.7056, 499.8167, 510.9278, 522.0389, 533.1500, 544.2611, 555.3722,
            566.4833]
          values: [1.4493, 1.4126, 1.3667, 1.3267, 1.2893, 1.2584, 1.2310, 1.2081, 1.1821,
            1.1603, 1.1433, 1.1280, 1.1138, 1.1019, 1.0918, 1.0845, 1.0756, 1.0681, 1.0590,
            1.0496, 1.0392, 1.0288, 1.0166, 1.0064, 0.9959, 0.9824, 0.9686, 0.9543, 0.9405,
            0.9258, 0.9102, 0.8917, 0.8707, 0.8485, 0.8221, 0.7994, 0.7663, 0.7135, 0.6319,
            0.5296, 0.4596, 0.3906, 0.3358, 0.2906, 0.2439, 0.2063, 0.1698, 0.1368, 0.1077]
        10000:
          temperature: [36.1389, 44.2611, 55.3722, 66.4833, 77.5944, 88.7056, 99.8167, 110.9278,
            122.0389, 133.1500, 144.2611, 155.3722, 166.4833, 177.5944, 188.7056, 199.8167,
            210.9278, 222.0389, 233.1500, 244.2611, 255.3722, 266.4833, 277.5944, 288.7056,
            299.8167, 310.9278, 322.0389, 333.1500, 344.2611, 355.3722, 366.4833, 377.5944,
            388.7056, 399.8167, 410.9278, 422.0389, 433.1500, 444.2611, 455.3722, 466.4833,
            477.5944, 488.7056, 499.8167, 510.9278, 522.0389, 533.1500, 544.2611, 555.3722,
            566.4833, 577.5944, 588.7056, 599.8167, 610.9278, 622.1500]
          values: [1.4489, 1.4126, 1.3667, 1.3267, 1.2893, 1.2584, 1.2310, 1.2090, 1.1821,
            1.1603, 1.1433, 1.1280, 1.1138, 1.1019, 1.0918, 1.0845, 1.0756, 1.0681, 1.0590,
            1.0496, 1.0392, 1.0288, 1.0166, 1.0059, 0.9925, 0.9824, 0.9686, 0.9543, 0.9405,
            0.9258, 0.9102, 0.8917, 0.8707, 0.8460, 0.8007, 0.7404, 0.6731, 0.6087, 0.5437,
            0.4727, 0.4014, 0.3315, 0.2777, 0.2311, 0.1917, 0.1569, 0.1313, 0.1130, 0.0991,
            0.0868, 0.0772, 0.0683, 0.0641, 0.0594]

forms:
  # This map gives different forms in which the material can produced,
  # e.g. 'extruded', 'forged', etc. We use form in the same sense as MMPDS.
  #
  # Within each form, the `conditions` map,  gives different conditions,
  # a.k.a heat treatments or tempers, that can be applied to the material.
  # MMPDS uses the terms 'condition' and 'temper' to refer to this concept.
  #
  # The form and condition can effect some properties of the material, so there is a
  # separate `properties` map within each form and condition.
  'extruded, thickness > 1 inch':
    conditions:
      T6:
        properties:
          # The `<<: *x` is YAML magic which copies all the keys of `x`
          # into the current map.
          # See https://learnxinyminutes.com/docs/yaml/
          # This allows us to copy common properties into each form & condition
          # that share those properties.
          <<: *common_properties
          strength_tensile_ultimate:
            units: MPa
            default_value: 227.5    # 33 ksi, in the weakest (LT) direction
            basis: A
            reference: mmpds01
            variations_with_state:
              <<: *T6_strength_tensile_ultimate

  forged:
